Repository: premakumarahps/cec-road-rehabilitation-internship

File: final_report_text.txt

=== PAGE 1 ===
UNIVERSITY OF MORATUWA
Faculty of Engineering
Registered Module No:MT 3993 – Industrial Training
Industrial Training Report
Consulting Engineering and Contractors (Pvt)
Ltd
From: 05/12/2024 to 23/05/2025
Date of Submission:
25/07/2025
Premakumara H.P.S.
210494D
Department of Materials Science and Engineering

=== PAGE 2 ===
Preface
The field of Materials Science and Engineering plays a critical role in ensuring the safety,
quality, and long-term sustainability of civil infrastructure. As a student of the Department of
Materials Science and Engineering at the University of Moratuwa, I had the opportunity to
undergo a six-month industrial training program at Consulting Engineering and Contractors
(Pvt) Ltd, under the supervision of the Sri Lanka Road Development Authority (RDA). This
internship allowed me to bridge the gap between academic learning and real-world engineering
practice within the context of a nationally significant rural road construction project.
The internship was carried out over a 24-week period and was structured into four progressive
stages, each designed to expose me to the technical, managerial, and practical aspects of road
development. I began with core field and laboratory investigations—such as Dynamic Cone
Penetration (DCP) tests, Proctor compaction, and sieve analysis—which laid the foundation for
understanding soil behaviour and subgrade performance. The second stage deepened my
knowledge in material sourcing, borrow pit evaluation, and laboratory testing on aggregates,
leading to a broader appreciation for quality control in road construction materials.
Subsequent stages focused on more advanced technical work, including pavement design,
compaction verification using field density tests, and participation in concrete works involving
mix design, slump testing, and cube casting. In the final phase, I was involved in bitumen
testing, asphalt mix validation, and on-site asphalt laying trials. A special highlight was
conducting a research study focused on the feasibility of reducing asphalt thickness as a cost-
saving and performance-optimized measure, a task that connected both technical analysis and
practical field evaluation.
This report captures the full scope of my internship experience—documenting technical
responsibilities, professional interactions, and personal development. The training enhanced
my practical understanding of materials testing, construction workflows, and site-level
decision-making, while also sharpening my problem-solving, documentation, and teamwork
skills.

=== PAGE 3 ===
I consider this internship an essential milestone in my academic and professional journey, one
that has meaningfully prepared me for a future career in the field of civil and materials
engineering.

=== PAGE 4 ===
Acknowledgement
I would like to thank all the people and organizations who helped and supported me during my
industrial training. This internship was a very important part of my university education, and I
am truly grateful to everyone who made it a meaningful and valuable experience.
First, I would like to thank the National Apprentice and Industrial Training Authority (NAITA)
and the Industrial Training Division of the University of Moratuwa for arranging this training
opportunity and for their support throughout the internship period. I also want to thank the
Department of Materials Science and Engineering, especially Senior Lecturer S. P. Guluwita,
for guiding me through both academic and training work.
I am very thankful to Consulting Engineering and Contractors (Pvt) Ltd for giving me the
chance to complete my training with them. The support I received from the engineers, technical
officers, and laboratory staff helped me learn a lot about construction work and materials
testing. I was able to get real-world experience through their advice and assistance, both at the
site and in the lab.
I especially thank my supervisors and the site engineers for giving me useful feedback and
encouraging me to take part in many important activities such as soil testing, bitumen and
asphalt work, pavement design, and compaction testing.
Finally, I would like to thank my family and friends for their continuous support and
encouragement during this journey. Their belief in me gave me the strength to do my best
throughout the training period.
This experience has helped me grow in many ways, and I am truly grateful to everyone who
made it possible.

=== PAGE 5 ===
Table of Contents
1. Description of the Organization ......................................................................................... 8
1.1. Vision and Mission ..................................................................................................... 9
1.2. Organizational Structure ............................................................................................. 9
1.3. Company Facilities and Equipment .......................................................................... 10
1.4. Project Portfolio ........................................................................................................ 10
1.5. Health, Safety, and Environmental (HSE) Policy .................................................... 12
2. Familiarization Work & Experiences ............................................................................... 12
2.1. Initial Familiarization & Support Systems ............................................................... 12
2.1.1. Orientation and Site Introduction ..................................................................... 13
2.1.2. Exposure to Internal Systems ........................................................................... 13
2.1.2.1. Health, Safety, and Environment (HSE) .................................................. 13
2.1.2.2. Logistics and Administration ................................................................... 14
2.1.2.3. Laboratory Equipment Calibration ........................................................... 15
2.1.3. Familiarization with Field Testing Procedures ................................................ 15
2.2. Technical Work and Hands-on Training .................................................................. 16
2.2.1. Soil Investigations and Testing ........................................................................ 17
2.2.2. Material Management and Sourcing ................................................................ 18
2.2.3. Asphalt and Concrete Mix Design ................................................................... 19
2.2.4. Quality Control and Site Compaction Testing ................................................. 20
2.2.5. Bitumen and Aggregate Testing ....................................................................... 21
2.2.6. Daily Engineering Routines ............................................................................. 22
2.3. Soft Skills, Documentation & SWOT Analysis ....................................................... 22

=== PAGE 6 ===
2.3.1. Communication and Collaboration .................................................................. 23
2.3.2. Use of Digital Tools and Documentation ......................................................... 23
2.3.3. Self SWOT Analysis ........................................................................................ 24
2.3.4. Organizational SWOT Analysis ....................................................................... 25
3. Conclusion ........................................................................................................................ 26
3.1. Reflection on Internship Experience ........................................................................ 26
3.2. Areas for Improvement in the Internship Process .................................................... 26
3.3. Self-Assessment and Growth.................................................................................... 27
4. References ........................................................................................................................ 28

=== PAGE 7 ===
Table of Figures
Figure 1 : Company Logo ______________________________________________________________________ 8
Figure 2 : Head office of CEC ___________________________________________________________________ 8
Figure 3 : Organizational Structure of CEC (Pvt) Ltd _________________________________________________ 9
Figure 4 : Laboratory equipment calibrating _____________________________________________________ 10
Figure 5 : Laboratory Equipment Used for Material Testing at CEC ___________________________________ 10
Figure 6 : Road Rehabilitation Work - 1 _________________________________________________________ 11
Figure 7 : Road Rehabilitation Work - 2 _________________________________________________________ 11
Figure 8 : Road Rehabilitation Work - 3 _________________________________________________________ 11
Figure 9 : Safety Measures Implemented at Site - 1 ________________________________________________ 12
Figure 10 : Safety Measures Implemented at Site - 2 _______________________________________________ 12
Figure 11 : Morning Safety Briefing at the Site - 1 _________________________________________________ 14
Figure 12 : Morning Safety Briefing at the Site - 2 _________________________________________________ 14
Figure 13 : Technician Demonstrating Equipment- 2 _______________________________________________ 15
Figure 14 : Technician Demonstrating Equipment - 1 ______________________________________________ 15
Figure 15 : Performing the DCP Test ____________________________________________________________ 16
Figure 16 : Preparing Soil Samples for Standard Proctor Test ________________________________________ 17
Figure 17 : Stockpile Verification and Sampling at Site - 1 ___________________________________________ 18
Figure 18 : Stockpile Verification and Sampling at Site - 2 ___________________________________________ 19
Figure 19 : Performing Marshall Stability Test for Asphalt Mix Evaluation ______________________________ 20
Figure 20 : Field Density Test Using Sand Cone Method ____________________________________________ 21
Figure 21 : Measuring Penetration of Bitumen Sample at Lab _______________________________________ 22

=== PAGE 8 ===
1. Description of the Organization
Consulting Engineering and Contractors (Pvt) Ltd, commonly known as CEC, is a leading
construction firm in Sri Lanka specializing in infrastructure development, particularly in road
construction. The company was established in 1997 by Eng. Ashoka Randeni, and over the
years, it has built a strong reputation for delivering high-quality, cost-effective, and sustainable
engineering solutions. CEC is categorized under C1 by ICTAD (Institute for Construction
Training and Development), which signifies the highest level of registration for construction
contractors in Sri Lanka. The company is also certified under ISO 9001 standards, highlighting
its commitment to quality management practices.
CEC has played a major role in national infrastructure projects, particularly those funded by
international organizations such as the World Bank and Asian Development Bank. Its core
services include road and highway construction, drainage and bridge works, earthworks, and
asphalt production and paving. With a team of experienced engineers, technicians, and skilled
workers, CEC emphasizes professionalism, adherence to engineering standards, and innovation
in project delivery.
Figure 1 : Company Logo
Figure 2 : Head office of CEC

=== PAGE 9 ===
1.1.Vision and Mission
CEC’s vision is to be a nationally recognized leader in the construction sector, delivering
infrastructure that supports economic growth and community well-being. Its mission is to
provide reliable, efficient, and environmentally sustainable construction services that meet or
exceed client expectations through skilled manpower and modern technology.
1.2.Organizational Structure
The company operates under a structured hierarchy to ensure smooth communication and
accountability. At the top of the structure is the Managing Director, followed by Project
Managers, Engineers, Quantity Surveyors, Material Engineers, Site Supervisors, Technicians,
and administrative staff.
Figure 3 : Organizational Structure of CEC (Pvt) Ltd

=== PAGE 10 ===
Each project typically has a dedicated team that includes a Project Manager, a Site Engineer, a
Materials Engineer, and supporting technicians and workers. This structure ensures that all
engineering, financial, and administrative functions are efficiently managed.
1.3.Company Facilities and Equipment
CEC maintains its own fleet of construction equipment, testing laboratories, and asphalt plants.
The company’s material laboratory is equipped to conduct all standard geotechnical and
construction material tests, including soil classification, compaction tests, concrete and asphalt
testing, and quality assurance analysis.
These facilities play a vital role in ensuring material compliance and construction quality across
all project phases. The ability to carry out in-house testing gives the company more control over
quality and reduces delays associated with third-party testing.
Figure 4 : Laboratory equipment
Figure 5 : Laboratory Equipment Used calibrating
for Material Testing at CEC
1.4.Project Portfolio
CEC has completed numerous projects across Sri Lanka. These include rural road development,
national highways, and urban infrastructure. One of the significant ongoing projects is the
Inclusive Connectivity & Development Project (ICDP) in Homagama, funded by the World
Bank. Under this project, CEC was awarded four road segments (lots), with the goal of

=== PAGE 11 ===
upgrading and rehabilitating existing rural roads to improve accessibility, safety, and economic
connectivity.
I was assigned to Lot 1,2,3,4 – COL/All. The scope of this lot included subgrade preparation,
embankment construction, sub-base and base layer placement, asphalt paving, and related
quality control testing.
Figure 6 : Road Rehabilitation Work - 1
Figure 7 : Road Rehabilitation Work - 2
Figure 8 : Road Rehabilitation Work - 3

=== PAGE 12 ===
1.5.Health, Safety, and Environmental (HSE) Policy
CEC has a strong HSE policy aimed at ensuring worker safety, environmental protection, and
compliance with national regulations. The company regularly conducts safety training for its
workers and ensures the use of personal protective equipment (PPE) at all job sites.
Environmental controls such as proper disposal of waste materials, erosion control, and dust
suppression are actively implemented.
The company’s HSE culture also encourages reporting of incidents and near misses to improve
workplace practices and reduce risks.
Figure 9 : Safety Measures Implemented at Site - 1
Figure 10 : Safety Measures Implemented at Site - 2
2. Familiarization Work & Experiences
2.1.Initial Familiarization & Support Systems
At the beginning of the internship, I was introduced to the operational environment of
Consulting Engineering and Contractors (Pvt) Ltd (CEC) and the Sri Lanka Road
Development Authority (RDA)-funded rural road construction project in Homagama. This

=== PAGE 13 ===
initial stage helped me understand the project framework, team structure, site practices, and the
core systems that support construction operations.
2.1.1. Orientation and Site Introduction
During the first week, I participated in the orientation process at the site office, where I was
introduced to the main project team, including the Site Engineer, Material Engineer, Quantity
Surveyor, and Lab Technicians. I was also briefed on the project scope, which involved the
rehabilitation of approximately 4.7 kilometers of rural road under Lot 2 – COL/2.
I was provided with access to technical documents, including:
• ICTAD Specifications (SCA/4, SCA/5, and SCA/8)
• Project-specific requirements from RDA and the supervising consultant
• Method statements for testing and construction processes
• Drawings and contract documents
These materials helped me gain an understanding of engineering practices, site safety
requirements, and the workflow expected by both the contractor and the client.
2.1.2. Exposure to Internal Systems
2.1.2.1.Health, Safety, and Environment (HSE)
Safety was a key priority from the first day. I was trained on the importance of wearing
Personal Protective Equipment (PPE), attending safety briefings, and reporting unsafe
conditions or near misses. Toolbox meetings were held daily before fieldwork. I also observed
practices such as:
• Clear site demarcation using safety signage
• Dust suppression during excavation

=== PAGE 14 ===
• Safe material handling and storage
These practices follow standard RDA and ICTAD guidelines and aim to reduce risks on-site.
Figure 11 : Morning Safety Briefing at the Site - 1
Figure 12 : Morning Safety Briefing at the Site - 2
2.1.2.2.Logistics and Administration
I gained exposure to the logistics processes such as:
• Managing materials delivered to the site
• Preparing gate passes and material inspection forms
• Organizing soil bags and sample tracking sheets for lab testing
The administration team also kept detailed records of Daily Progress Reports (DPRs),
Request for Inspections (RFIs), and contractor-client communication. I reviewed these
documents to understand the flow of approval and inspection.

=== PAGE 15 ===
2.1.2.3.Laboratory Equipment Calibration
Before conducting any material testing, it was critical to ensure that lab equipment was properly
calibrated. Under the supervision of the Material Engineer, I learned how to:
• Calibrate balance scales, ovens, and compaction molds
• Maintain records of calibration logs
• Check condition of sieves and molds regularly
Proper calibration ensures accuracy and consistency in lab results, which is essential for quality
assurance in road construction.
Figure 13 : Technician
Figure 14 : Technician
Demonstrating Equipment- 2
Demonstrating Equipment - 1
2.1.3. Familiarization with Field Testing Procedures
In this phase, I was introduced to basic site investigation tests, particularly:
• Dynamic Cone Penetration (DCP) Test
• Test pit excavation and soil bag collection

=== PAGE 16 ===
The DCP test helped assess subgrade strength. I learned how to:
• Record blows and penetration depths
• Calculate CBR values from DCP index
• Prepare manual summary sheets
Later, I assisted in developing an automated Excel workbook for DCP data entry and report
generation, which increased efficiency and accuracy in field documentation.
Figure 15 : Performing the DCP Test
This familiarization phase was critical in building a strong foundation for the rest of my
training. It helped me understand the systems, documentation, safety culture, and testing
methods that support successful project delivery in a real construction environment. It also gave
me the confidence to take on more technical responsibilities in the following stages of the
internship.
2.2.Technical Work and Hands-on Training
This part of the internship covered the core technical and practical activities involved in road
construction and quality assurance. During this period, I had the opportunity to work closely
with the Material Engineer, Site Engineers, and Laboratory Technicians to perform various
tests, manage materials, and ensure that construction followed the required engineering
standards. The experience was mainly focused on field investigations, laboratory testing, mix
design verification, and day-to-day construction monitoring.

=== PAGE 17 ===
2.2.1. Soil Investigations and Testing
The foundation of any road construction project lies in the quality of the soil. I actively
participated in subgrade evaluations and soil testing, particularly:
• Dynamic Cone Penetration (DCP) tests for estimating in-situ CBR values
• Proctor Compaction Test to determine OMC and MDD
• Sieve Analysis and Plasticity Index (PI) tests to classify soils (AASHTO and USCS)
• California Bearing Ratio (CBR) test in both soaked and unsoaked conditions
I learned to prepare soil samples, conduct field sampling procedures, and assist in the
preparation of laboratory reports under the guidance of the lab technician. These activities
helped me understand the correlation between soil properties and pavement performance.
Figure 16 : Preparing Soil Samples for Standard Proctor
Test

=== PAGE 18 ===
2.2.2. Material Management and Sourcing
I was also exposed to the selection and approval process for road construction materials such
as:
• ABC (Aggregate Base Course)
• Quarry dust and crusher-run
• River sand and metal aggregates
• Asphaltic materials
Key activities included:
• Verification of material stockpiles
• Monitoring moisture content at stock yards
• Assisting in sample collection for approvals
These tasks helped me appreciate the importance of material compliance with ICTAD standards
and the logistics behind sourcing and delivery.
Figure 17 : Stockpile Verification and Sampling at Site - 1

=== PAGE 19 ===
Figure 18 : Stockpile Verification and Sampling at Site - 2
2.2.3. Asphalt and Concrete Mix Design
One of the most technically enriching parts of my training was learning about asphalt and
concrete mix designs. I worked with the Material Engineer and lab team to:
• Prepare asphalt mix specimens using the Marshall Method
• Conduct Marshall Stability and Flow tests
• Calculate VMA, VFA, and air void content
• Participate in trial mix production and plant inspections
In terms of concrete, I was involved in:
• Slump testing
• Casting and curing of cube samples
• Compression strength testing after 7 and 28 days
These tests were critical for verifying mix consistency and performance.

=== PAGE 20 ===
Figure 19 : Performing Marshall Stability Test for Asphalt Mix Evaluation
2.2.4. Quality Control and Site Compaction Testing
On-site quality assurance was a daily routine. I was tasked with:
• Monitoring sub-base and base layer compaction
• Performing Field Density Tests (Sand Cone Method)
• Verifying compaction against MDD values
• Supporting engineers in backfilling inspections and RFI preparation
I also learned how to document test results and integrate them into QA reports for consultant
review.

=== PAGE 21 ===
Figure 20 : Field Density Test Using Sand Cone Method
2.2.5. Bitumen and Aggregate Testing
In the lab, I supported the testing of key pavement materials. For bitumen, tests included:
• Penetration and softening point
• Specific gravity
• Ductility and flash point
For aggregates, I helped conduct:
• Aggregate Impact Value (AIV)
• Flakiness and Elongation Index (FI & EI)
• Aggregate Crushing Value (ACV)
This hands-on training gave me a strong understanding of the role of material characteristics in
durability and performance.

=== PAGE 22 ===
Figure 21 : Measuring Penetration of Bitumen Sample at Lab
2.2.6. Daily Engineering Routines
My daily duties typically included:
• Assisting with sample preparation and field inspections
• Preparing and organizing lab result sheets
• Supporting the QA/QC team in data entry and reporting
• Attending site progress meetings and safety briefings
These experiences not only strengthened my technical skills but also improved my work
discipline, time management, and ability to work within multidisciplinary teams.
2.3.Soft Skills, Documentation & SWOT Analysis
Throughout the internship, I had the opportunity not only to develop technical capabilities but
also to enhance professional soft skills and participate in documentation and quality assurance
practices, which are vital in any engineering environment.

=== PAGE 23 ===
2.3.1. Communication and Collaboration
Working on a multidisciplinary team consisting of engineers, supervisors, technicians, and
laborers helped me develop better communication and teamwork skills. I regularly participated
in:
• Site coordination meetings and toolbox talks
• Discussions with the Materials Engineer and Consultant's representative
• Clarification meetings regarding RFI submissions and approvals
Through these interactions, I improved my ability to convey technical information clearly and
learned how to adjust communication styles based on the audience (e.g., supervisors vs.
technicians).
Additionally, I learned the importance of active listening, respecting diverse opinions, and
providing constructive feedback, especially when coordinating daily testing plans or site work
priorities.
2.3.2. Use of Digital Tools and Documentation
As part of quality assurance and engineering documentation, I was given tasks that involved
using modern tools and systems such as:
• Microsoft Excel: I developed and used automated spreadsheets to streamline test data
entry (e.g., DCP results, compaction test summaries, moisture content logs). Functions
such as VLOOKUP, conditional formatting, and data validation were useful.
• Word & PDF Editors: Assisted in preparing formal test reports, method statements,
and DPRs.
• Digital Camera/Phone Tools: Helped document site progress and material stockpiles
with GPS-tagged photos.

=== PAGE 24 ===
I also gained exposure to the Request for Inspection (RFI) process, understanding the typical
workflow:
1. Preparing the RFI with reference to contract items and specifications
2. Coordinating the consultant's inspection
3. Logging inspection outcomes and approvals/rejections
This experience gave me valuable insight into the flow of quality control and compliance within
large-scale construction projects.
2.3.3. Self SWOT Analysis
Performing a SWOT analysis helped me reflect on my personal and professional development
during the internship.
Strengths:
• Strong grasp of material testing procedures
• Fast learner with Excel/data handling
• Willingness to work under field/lab conditions
• Positive attitude and discipline
Weaknesses:
• Initial lack of field confidence
• Limited knowledge of construction workflow
• Hesitation in decision-making during early weeks

=== PAGE 25 ===
Opportunities:
• Exposure to real-world infrastructure projects
• Mentorship from experienced engineers
• Improving both technical and interpersonal skills
Threats:
• High-pressure environment with tight deadlines
• Possibility of making mistakes due to inexperience
• Need for continuous self-learning to stay relevant
This exercise helped me recognize areas for growth while reinforcing my strengths.
2.3.4. Organizational SWOT Analysis
In addition to analyzing myself, I also evaluated the organization based on my observations.
Strengths:
• Well-established reputation in road construction
• Skilled workforce and dedicated materials lab
• Strong adherence to quality control and safety standards
Weaknesses:
• Occasional delays in procurement and approvals
• Over-dependence on manual documentation

=== PAGE 26 ===
Opportunities:
• Adoption of digital project management systems
• Expansion into urban and high-speed road projects
Threats:
• Regulatory changes or funding delays from clients
• Rising material costs and workforce availability
This SWOT analysis offered a better understanding of CEC's operational landscape and
strategic challenges.
3. Conclusion
3.1.Reflection on Internship Experience
The internship at Consulting Engineering and Contractors (Pvt) Ltd (CEC) offered me a
transformative opportunity to apply my academic knowledge to real-world engineering
practices. Over the 24-week training period, I was exposed to a wide spectrum of technical,
managerial, and personal development experiences. From soil testing and asphalt design to
report generation and stakeholder communication, each activity broadened my understanding
of how a construction project functions from concept to execution.
Working in both field and laboratory settings gave me firsthand experience in quality control
procedures and the importance of adhering to standards such as ICTAD and RDA guidelines. I
developed a clearer perspective on how engineering decisions impact safety, efficiency, and
cost. Moreover, witnessing the day-to-day interactions among engineers, technicians, and
workers enhanced my soft skills, especially in communication and teamwork.
3.2.Areas for Improvement in the Internship Process
While the internship was largely successful, there are areas that could be improved to enhance
the learning outcomes for future trainees:

=== PAGE 27 ===
• Structured Orientation: A more formalized orientation schedule would help trainees
adapt more quickly. Though I received adequate initial guidance, a structured training
manual or daily plan would make the transition smoother.
• Mentorship Assignment: Assigning each intern a dedicated mentor (e.g., Site Engineer
or Material Engineer) could streamline knowledge transfer and help resolve doubts
more efficiently.
• Rotational Exposure: Enabling interns to rotate through different departments such as
surveying, estimation, and procurement would offer a more holistic understanding of
the project cycle.
• Access to Digital Tools: Increased exposure to construction management software such
as AutoCAD Civil 3D, Primavera, or project management tools would provide valuable
industry skills.
3.3.Self-Assessment and Growth
Personally, I experienced significant growth during this internship. I became more confident in
performing technical tests, managing documentation, and interacting with professionals at
different levels. Initially hesitant in decision-making, I gradually took more responsibility and
contributed to quality assessments and troubleshooting.
The hands-on training refined my practical engineering judgment and strengthened my interest
in infrastructure development. I now have a clearer career direction and am better prepared to
handle the responsibilities of a graduate engineer in the construction sector.
This internship has not only enriched my academic learning but has also shaped my professional
mindset, emphasizing discipline, safety, collaboration, and continuous learning. I am grateful
for this experience and look forward to applying these lessons in my future career.

=== PAGE 28 ===
4. References
[1] Consulting Engineers & Contractors (Pvt) Ltd. CEC: Consulting Engineers and
Contractors - Official Website. [Online]. Available: https://www.cec.lk/. [Accessed: Jul. 20,
2025].

File: cec_internship_full.txt (part 2 of 5)
CEC Internship Report - Full Text Extraction
● 📊 Design an automated Excel DCP log sheet (enter blow data → autograph +
CBR).
● 💻 Create a simple desktop app in VBA or Python.
● 📱 Even propose a mobile-based logging tool (e.g., Google Forms → Sheets →
Auto Report).

=== PAGE 58 ===
📌 Justification for Selecting Option 1: Automated Excel DCP Log Sheet
To address the managerial problem of manual and error-prone Dynamic Cone Penetration
(DCP) test report creation, I have selected the first solution option: Designing an
automated Excel DCP log sheet. This approach was chosen based on practical, technical,
and organizational considerations observed during my training period.
🔧 1. Alignment with Existing Office Practices
● The engineering staff in our organization already widely uses Excel for most
data logging, calculations, and reporting tasks.
● Staff are familiar with Excel interfaces and functions, which reduces the learning
curve.
● Integrating automation within Excel leverages existing workflows instead of
introducing unfamiliar tools or systems.
🧠 2. Simplicity and Accessibility
● The proposed Excel-based automation can be easily deployed without additional
software installations or changes to current systems.
● No internet connection or high-performance computers are required, which suits
the current infrastructure where low-spec office computers are used.
● The tool remains lightweight and easy to modify based on user feedback or future
updates.
💸 3. Cost-Effective and Sustainable
● Excel is already licensed and used in the office. No additional budget is needed for
new software.
● This approach minimizes operational disruption and maximizes return on existing
tools.
● No programming expertise is needed once the macro-enabled sheet is created.
Users only input blow data, and outputs (graphs, CBR, depths) are auto-generated.
🎯 4. Fast Implementation & Immediate Impact

=== PAGE 59 ===
● The Excel tool can be developed, tested, and deployed within a short time frame
during the internship period itself.
● Immediate benefits can be demonstrated: auto-generated depth vs. blow graphs,
estimated CBR, and data consistency.
📌 Conclusion
Given the technical limitations, the need for user-friendliness, and the office’s reliance
on Excel, the most practical and effective solution is to create a macro-enabled Excel DCP
reporting tool. This ensures faster, error-free, and standardized reporting without burdening
the current system or requiring high-end infrastructure.
📄
Digital Automation of DCP Test Report Creation &
Summary
🔍 Problem Summary
In our QA/QC workflow, Dynamic Cone Penetration (DCP) test data were previously
handled using manual Excel sheets. This process was:
● ❌ Time-consuming
● ❌ Prone to data entry and plotting errors
● ❌ Lacked consistency and traceability
Each report required:
● Manual entry of blow counts and penetration depths
● Plotting of depth vs. blow charts
● Manual detection of soil layers and estimation of CBR values
● Separate summary sheet preparation across multiple locations

=== PAGE 60 ===
✅ Objective
Develop a fully automated, Excel-based reporting system that:
● 📑 Standardizes DCP test report generation
● 📉 Detects soil layers automatically
● 📋 Summarizes reports into a central summary sheet
● 🔒 Enforces controlled workflow (prevents closing until processing is complete)
● 📊 Visualizes data and computes CBR seamlessly
🏗 Project Structure
Workbook Name: DCP Test Report Generator.xlsm
Main Sheets:
● 🔓 Input – Entry panel & control interface (visible)
● 📄 DCP_Test_Report_Template – Hidden; used for generating test sheets
● 📊 DCP_Test_Summary_Template – Hidden; used for final summary
🧾 Modules Overview
📦 Module 🛠 Purpose
ClearerDCPData Clears user input fields for new test
DetectorDCPLayers Performs automatic soil layer detection using RMSD
Generator1TestReport Creates individual DCP report sheets
Generator2FinishReportCre Compiles the final summary sheet
ation

=== PAGE 61 ===
⚙ Key Features & Logic
🔄 1. Startup Behavior
● Workbook_Open:
○ Enables test creation (D24 = TRUE)
○ Clears previous workbook name (D25) and close-lock (D26)
● Workbook_BeforeClose:
○ Prevents closing unless test report process is marked finished (D26 = TRUE)

=== PAGE 62 ===
🎛 2. Input Panel Triggers
Buttons Linked To:
Button Triggered Sub
Create Test btn_create_test_report_Click →
Report CreateDCPTestReport
Finish Report btn_finish_test_report_creation_Click →
Creation FinishDCPTestReportCreation
Clear Input btn_clear_input_data_Click → ClearDCPData
🧪 3. CreateDCPTestReport Logic
● Reads sanitized Road ID & Report Number
● Creates and names a new sheet: RD_<RoadID>_DCP_<ReportNo>
● Calls DetectDCPLayer() to identify breakpoints
● Asks user if they want to smooth the data (optional interpolation)
● Updates the graph & saves the test report
🔎 4. DetectDCPLayer Logic
● Computes RMSD (Root Mean Square Deviation) for each segment
● Limits breakpoints (e.g., max 12) to avoid overfitting
● Optionally calls SmoothDCPData() to interpolate penetration values for better
presentation
● Stores layer boundaries for plotting and summary

=== PAGE 63 ===
📊 5. FinishDCPTestReportCreation Flow
● Opens target workbook listed in D25
● Deletes default sheet & any previous summary
● Duplicates and fills the summary sheet with:
○ Shoulder sheets (P11 ≥ 1.5)
○ Carriageway sheets (P11 < 1.5)
● Groups entries by chainage prefix, inserts row gaps where prefix changes
● Hides summary template and marks process as complete

=== PAGE 64 ===
📈 Outputs
● 🧾 Individual Report Sheet: Includes test data, chart, CBR estimates, and layers
● 📊 Master Summary Sheet: Compiles key values from all test reports
💡 Benefits Achieved
✅ Eliminated manual plotting errors
✅ Improved report consistency and readability
✅ Ensured all data is tested and summarized before allowing workbook closure
✅ Enabled faster report generation → more tests per day
✅ Facilitated internal approval with organized test logs
🖥 Demonstration of Developed Tool: Automated Excel DCP Test Report
Generator
📌 Screenshot Description:
The image below showcases the Input Panel of the Excel-based automation tool I
developed to streamline the DCP Test Report process. This panel serves as the central user
interface for all interactions and is designed with simplicity and clarity in mind to suit on-site
and office use by engineers and technicians.
🚀 Workflow Demonstration (via Screenshot):
1. Enter basic test info → Road ID, Report No., Chainage, offset, etc.
2. Click "Create Test Report" → Auto-generates report sheet with:
○ Depth vs. Blow graph
○ Detected soil layers
○ CBR calculation
○ Optionally smooth input dcp data according to detected layers
3. Repeat for other locations

=== PAGE 65 ===
4. Click "Finish Report Creation" → Summary sheet attach and fill
💡 Why This Interface Matters:
● User-Friendly: Minimal input required; all processing is automated.
● Error-Free: Eliminates manual plotting and summary issues.
● Standardized Output: All reports follow a consistent format, aiding both field review
and managerial approval.
● Locked Flow Control: Ensures proper testing, reporting, and finalization before
workbook closure.
📎 This screenshot demonstrates the actual implementation and functionality developed
during my internship period. It exemplifies how automation can address real-world
managerial inefficiencies in material quality control workflows.
1. Open the Automated Workbook
Launch the macro-enabled Excel file titled “DCP Test Report Generator.xlsm.”
2. Enter Basic Test Information
Fill in the Road ID, Report Number, and DCP input data.

=== PAGE 66 ===
👉 (Optional) Click the “Clear Input” button to reset previous test data before
starting a new entry.
3. Create a Test Report
Click the “Create Test Report” button to generate a new report sheet. This will
trigger automatic layer detection and graph generation.

=== PAGE 67 ===
4. Optional Data Smoothing Prompt
The system will ask if the user wants to smooth the data for better presentation.
➕ If confirmed, interpolation is applied to the penetration values without altering the
blow counts.
5. Report Creation Confirmation
A success message will appear, confirming that the individual DCP report was
generated.

=== PAGE 68 ===
6. Generate Final Summary
After creating reports for all required chainages, click “Finish Report Creation” to
compile the results into a centralized summary sheet.

=== PAGE 69 ===
7. Access the Final Output
The completed and saved file will be available in the same folder where the original
automated workbook is stored.

=== PAGE 70 === [IMAGE/FIGURE PAGE - No extractable text]

=== PAGE 71 === [IMAGE/FIGURE PAGE - No extractable text]

=== PAGE 72 ===
🧪
Laboratory Tests on Soil Bags (Test Pit Analysis)
Each collected Soil Bag is subjected to a standard series of four laboratory tests, as
required by ICTAD and other road construction guidelines. These tests determine the
fundamental properties of the soil, helping engineers classify the material and assess its
suitability for use in embankment, sub base, or shoulder layers.
1 ⃣ Sieve Analysis (SA) – Grading Test
📌 Purpose:
To determine the particle size distribution of the soil.
⚙ Procedure:
● Dry the sample.
● Pass it through a set of standard sieves (e.g., 37.5 mm, 19 mm, 4.75 mm, 425 µm,
75 µm).
● Weigh material retained on each sieve.
● Plot a grading curve (percentage passing vs sieve size).
📊 What It Tells Us:
● Classifies the material as well-graded, poorly graded, or gap-graded.
● Helps determine if the soil is suitable for sub base or embankment.
● Fine content (passing 75 µm) is important for drainage and compaction.
📚 Specification Reference:
● ICTAD specifies grading limits for SB, EMB, and SHO in terms of % passing each
sieve.

=== PAGE 73 ===
2 ⃣ Plasticity Index (PI) – Atterberg Limits Test
📌 Purpose:
To determine the plastic behavior of fine-grained soil.
⚙ Procedure:
● Conduct Liquid Limit (LL) and Plastic Limit (PL) tests.
● Compute: PI = LL - PL
📊 What It Tells Us:
● Low PI → Soil is non-plastic or slightly plastic (good for compaction).
● High PI → Soil is clayey and may expand/shrink (problematic for subgrade).
PI Range Plasticity Description
0–6 Non-plastic to slightly plastic (good)
7–17 Medium plasticity (acceptable for some fills)
>17 Highly plastic (may require stabilization)
📚 Specification Reference:
● ICTAD often requires PI < 12 for embankment and < 6 for sub base materials.
3 ⃣ Proctor Compaction Test – OMC & MDD
📌 Purpose:
To determine the Optimum Moisture Content (OMC) and Maximum Dry Density (MDD)
for compaction.

=== PAGE 74 ===
⚙ Procedure:
● Compact soil in layers inside a mould using a standard hammer.
● Vary moisture content in each trial.
● Plot dry density vs. moisture content curve.
● Identify peak point:
○ OMC = Moisture at peak
○ MDD = Peak dry density
📊 What It Tells Us:
● Guides field compaction:
○ Site compaction is usually done to 95–100% of MDD.
● Shows how sensitive the soil is to moisture during compaction.
📚 Specification Reference:
● ICTAD requires meeting a minimum % of MDD (usually ≥ 95%) for approval.
4 ⃣ California Bearing Ratio (CBR)
📌 Purpose:
To assess the bearing capacity of soil, especially subgrade and pavement layers.
⚙ Procedure:
● Soak and compact soil sample in a mould.
● Penetrate with a plunger at standard rate.
● Record load vs. penetration.
● Calculate:
CBR (%)=Load on specimenStandard Load×100\text{CBR (\%)} = \frac{\text{Load

=== PAGE 75 ===
on specimen}}{\text{Standard Load}} \times 100CBR (%)=Standard LoadLoad on
specimen ×100
📊 What It Tells Us:
● Indicates how well the soil can support wheel loads.
● Used directly in pavement thickness design.
CBR (%) Strength Classification
>30 Very strong (excellent sub base)
10–30 Medium strength (common for SB/EMB)
<10 Weak soil (may require stabilization)
📚 Specification Reference:
● ICTAD generally recommends:
○ CBR > 8% for sub base
○ CBR > 5% for embankment fills

=== PAGE 76 ===
🧠
Summary Table
Test Main Property Key Use ICTAD Focus
Measured
Sieve Particle size Grading & classification % Passing limits
Analysis distribution
Plasticity Soil plastic behavior Material suitability & PI limits
Index swelling
Proctor OMC & MDD Compaction control Achieving required
%MDD
CBR Load-bearing Pavement design CBR ≥ 5%–8%
strength depending on layer

=== PAGE 77 === [IMAGE/FIGURE PAGE - No extractable text]

=== PAGE 78 ===
Comprehensive Guide to California Bearing Ratio (CBR) Test
🛣 Introduction
The California Bearing Ratio (CBR) Test is a widely used penetration test for evaluating
the strength of subgrade soil and base materials for road and pavement design. It provides a
measure of the load-bearing capacity of soils, guiding engineers in determining the thickness
of pavement layers.
📌 Purpose of the CBR Test
● Determine the bearing capacity of soils used in road construction.
● Classify soils based on strength for subgrade and sub-base layers.
● Provide data for pavement thickness design as per standards (e.g., RDA, AASHTO,
IRC).
🧪 Types of CBR Test
1. Laboratory CBR Test – Conducted on prepared soil samples (remoulded or
soaked).
2. Field CBR Test – Performed in-situ directly on compacted subgrade/base.
⚙ Equipment Required (Laboratory Test)
● CBR mould (150 mm dia. × 175 mm height)
● Spacer disc, collar, and filter paper
● Loading machine (capacity: 50 kN or more)
● Penetration plunger (50 mm dia.)
● Weights for surcharge (if needed)

=== PAGE 79 ===
● Proving ring or load cell
● Dial gauges for penetration and load
● Soaking tank (for soaked test)
● Compaction tools (Proctor rammer, balance)
🧪 Test Procedure (Laboratory CBR)
A. Specimen Preparation
1. Mix soil at desired moisture content (OMC from Proctor test).
2. Compact the soil in CBR mould in three layers using Proctor hammer.
3. Place filter paper and surcharge weights.
4. For soaked CBR: Soak specimen in water for 4 days.
B. Testing
1. Place mould under the loading frame with plunger on soil surface.
2. Apply load at 1.25 mm/min penetration rate.
3. Record loads at every 0.5 mm of penetration up to 12.5 mm.
4. Plot load vs. penetration curve.
5. Calculate CBR at 2.5 mm and 5.0 mm penetration:
CBR=Test loadStandard load×100%CBR = \frac{\text{Test load}}{\text{Standard load}} \times
100\%
● Standard load at 2.5 mm = 1370 kg
● Standard load at 5.0 mm = 2055 kg
● Take higher value between 2.5 mm and 5.0 mm CBR

=== PAGE 80 ===
📈 Interpretation of Results
CBR (%) Soil Usage in Road Construction
Strength
0–5 Very poor Not suitable without stabilization
6–10 Poor Subgrade with improved layer
10–20 Fair Suitable for sub-base
20–50 Good Suitable for base course
>50 Excellent Rare for natural soil
📄 Reporting Format
A standard CBR report should include:
● Sample identification and location
● Moisture content and dry density
● Soaking condition (if applicable)
● Load vs. penetration graph
● CBR at 2.5 mm and 5.0 mm
● Final reported CBR value
● Remarks on suitability for pavement design
⚠ Precautions
● Maintain proper compaction and moisture level.
● Ensure uniform surcharge and seating load.
● Use proper calibration for load and penetration gauges.
● Avoid disturbances during soaking and testing.

=== PAGE 81 ===
✅ Conclusion
The CBR test is a critical tool in highway engineering to assess the structural capacity of soil.
It helps determine the appropriate pavement thickness and identify needs for soil
improvement. A well-executed CBR test leads to safer and longer-lasting road infrastructure.
This guide serves engineers, lab technicians, and project teams involved in road design and
material evaluation.
—----------------------------------------------------------------------
Sandun
🧪
CBR Test in Test Pit Analysis – Complete Guide
📌 What is the CBR Test?
The California Bearing Ratio (CBR) test measures the bearing capacity of soil and is a
critical parameter used in the design of pavement thickness.
It evaluates how well the subgrade soil can resist penetration under load, mimicking
vehicle wheel loads.
📍 Where is CBR Used in Test Pit Analysis?
In road construction, test pits are excavated to visually and physically examine the existing
subgrade. From these pits:
● Soil samples are collected and
● CBR tests are performed (either in the field or the lab)
🔍
Why CBR is Important in Subgrade Evaluation:
Purpose Reason
🛣 Pavement Design CBR is directly used in determining thickness of sub-base and
base courses.

=== PAGE 82 ===
🧱 Subgrade Indicates whether the natural soil can support the pavement
Strength layers or needs replacement/improvement.
🌧 Moisture Helps assess how soil behaves under soaked (wet) and
Sensitivity unsoaked conditions.
🏗 Construction Low CBR may lead to decisions like soil stabilization,
Decisions replacement, or thicker pavement layers.
🧰
Types of CBR Tests:
1. Laboratory CBR Test
● Performed on soil samples collected from test pits
● Samples are compacted into molds (usually 3 layers, standard or modified effort)
● Tested under soaked or unsoaked conditions
2. Field (In-situ) CBR Test
● Done directly in the test pit bottom
● Penetration piston pushed into the natural soil
● Reflects actual field condition, but less controlled than lab test
🧾
CBR Test Procedure (Lab – Simplified):
1. Sample Preparation:
○ Soil from test pit is air dried and sieved.
○ Compacted in a mold in 3 layers at optimum moisture content.
2. Soaking (if required):

=== PAGE 83 ===
○ Mold is soaked for 4 days (standard for soaked CBR).
3. Penetration Test:
○ Load applied via a piston at 1.25 mm/min rate.
○ Load is recorded at 2.5 mm and 5.0 mm penetration.
4. CBR Calculation:
CBR(%)=Test LoadStandard Load×100\text{CBR} (\%) = \frac{\text{Test
Load}}{\text{Standard Load}} \times 100CBR(%)=Standard LoadTest Load ×100
○ Standard loads:
■ 2.5 mm: 1370 kg
■ 5.0 mm: 2055 kg
📈
Interpreting CBR Values:
CBR Value (%) Subgrade Quality Recommendation
> 20% Excellent Suitable for high-traffic roads
10–20% Good Suitable with standard pavement
5–10% Fair May require sub-base improvement
< 5% Poor Soil replacement or stabilization needed
📊
Tip in Test Pit Analysis:
● Use multiple CBR values from different test pits per chainage.
● Compute Equivalent CBR if multiple layers or values are present.
Example:
If three values for a location:
CBR₁ = 6%, CBR₂ = 9%, CBR₃ = 12%
Then average or weighted CBR may be calculated (based on layer thickness if applicable).

=== PAGE 84 ===
🔄
CBR vs DCP:
● DCP test results can be correlated with CBR (empirical formulas).
● Faster and cheaper than lab CBR, often used as screening or in dense grid.
Second time generation
—-----------------------------------------
Week 7 – California Bearing Ratio (CBR) Test Summary
This week, I gained hands-on experience with the California Bearing Ratio (CBR) Test,
one of the most important tests used in road construction to evaluate the strength of
subgrade, subbase, and base course materials. The CBR value is a critical design input
for determining pavement layer thickness.
🧪 Purpose of the CBR Test
● To determine the bearing capacity of soils and aggregates.
● To evaluate the support strength of subgrade and other pavement layers.
● To assist in the design of flexible pavements using CBR-based methods.
● Required in both lab testing and field compaction control.
📋 Test Standards Used
● Laboratory CBR Test:
○ ASTM D1883
○ BS 1377 Part 4
○ ICTAD Specification Section 1602

=== PAGE 85 ===
● Field CBR (if conducted in-situ):
○ Test pit prepared and compacted to field MDD
○ Penetration testing with surcharge weights
🧰 Laboratory CBR Test – Step-by-Step Procedure
1. Sample Preparation
○ Soil sample is air-dried and passed through a 20 mm sieve.
○ Compacted in a CBR mould in 3 layers using Proctor compaction energy.
○ The Optimum Moisture Content (OMC) and Maximum Dry Density (MDD)
are determined using the Proctor Test.
2. Soaking (If Required)
○ The specimen is soaked for 4 days in water to simulate worst-case conditions
(standard for subgrade design).
3. Penetration Test
○ A piston is forced into the compacted soil at a rate of 1.25 mm/min.
○ Loads are recorded at 2.5 mm and 5.0 mm penetrations.
○ Load vs. penetration curve is plotted.
📊 CBR Calculation
Penetration Depth Standard Load (N)
2.5 mm 1370 N
5.0 mm 2055 N

=== PAGE 86 ===
The higher of the two penetration values is taken as the CBR value, unless 5.0 mm load is
much greater.
📈 CBR Classification (Typical Subgrade Strength)
CBR Value (%) Subgrade Class Description
< 2 S1 Very Weak
3–4 S2 Weak
5–7 S3 Medium Strength
8–14 S4 Strong
15–29 S5 Very Strong
≥ 30 S6 Exceptionally Strong
📌 Site Observations and Relevance
● Test Pit samples were collected from various roads and borrow areas.
● Samples were prepared and soaked as per RDA requirements.
● Subgrade CBR values from the Homagama project typically ranged from 6% to 11%,
indicating medium to strong support (S3–S4 class).
● These values were used in pavement design charts to determine required
pavement thickness.
🛣 Use of CBR in Pavement Design
● CBR value is used along with traffic class (ESALs) to determine:
○ Thickness of sub-base and base layers
○ Need for subgrade improvement or stabilization
● If CBR is <5%, stabilization or replacement is usually recommended.

=== PAGE 87 ===
✅ Conclusion
The CBR Test is fundamental in pavement engineering. This week helped me understand its
full testing cycle, from sample preparation to penetration testing, and its real-world
application in flexible pavement design. The results directly impact layer thickness
decisions, making this test a cornerstone of road material evaluation under ICTAD and RDA
standards.

=== PAGE 88 === [IMAGE/FIGURE PAGE - No extractable text]

=== PAGE 89 ===
Comprehensive Guide to Plasticity Index (PI) Test in Road Construction
🧪 Introduction
The Plasticity Index (PI) is a vital parameter in geotechnical and highway engineering. It
measures the plasticity range of fine-grained soils and indicates the soil's ability to undergo
deformation without cracking or crumbling. This guide outlines the complete procedure,
significance, and interpretation of the Plasticity Index Test in road construction.
📌 What is Plasticity Index?
The Plasticity Index (PI) is the numerical difference between the Liquid Limit (LL) and
Plastic Limit (PL) of soil:
PI=LL−PLPI = LL - PL
● Liquid Limit (LL): The water content at which soil changes from plastic to liquid
state.
● Plastic Limit (PL): The water content at which soil changes from semi-solid to plastic
state.
● Plasticity Index (PI): Indicates the moisture range within which the soil remains
plastic.
🏗 Importance in Road Projects
● Helps classify soil using the Unified Soil Classification System (USCS) or
AASHTO system.
● Indicates expansive behavior, which is critical for subgrade stability.
● High PI soils tend to swell/shrink, leading to pavement distress.
● Assists in determining soil suitability for embankments, subgrade, and backfill.
⚙ Equipment Required

=== PAGE 90 ===
● Casagrande liquid limit device
● Grooving tool
● Glass plate for rolling threads
● Spatula and mixing tools
● Oven (105–110°C)
● Moisture content containers
● Balance (accuracy 0.01 g)
🧪 Test Procedure
The Plasticity Index is determined by measuring both the Liquid Limit (LL) and Plastic
Limit (PL) of the soil. These are found through separate tests described below.
A. Liquid Limit (LL) – Identification Process
Purpose: To find the water content at which the soil changes from a plastic to a liquid state.
Steps:
1. Prepare Soil Paste: Take a portion of soil (passed through 425 µm sieve), add
distilled water gradually, and mix into a smooth paste.
2. Fill Casagrande Cup: Place the soil paste evenly into the brass cup of the
Casagrande apparatus.
3. Form Groove: Using a standard grooving tool, cut a straight groove through the
center of the soil.
4. Operate Device: Turn the handle at a rate of 2 revolutions per second so that the
cup repeatedly lifts and drops.
5. Count Blows: Note the number of blows required for the two halves of the soil to
come together for a length of about 13 mm.
6. Repeat: Perform at least 4 trials at different water contents (adjusting soil
consistency).
7. Plot Flow Curve: Plot water content (y-axis) vs. number of blows (log scale, x-axis).

=== PAGE 91 ===
8. Determine LL: Read the water content corresponding to 25 blows from the graph.
That is the Liquid Limit.
B. Plastic Limit (PL) – Identification Process
Purpose: To find the water content at which the soil transitions from a semi-solid to a plastic
state.
Steps:
1. Prepare Soil Sample: Take a small quantity of soil (passed through 425 µm sieve)
and moisten it.
2. Roll Threads: Roll the moist soil on a clean glass plate or tile using your fingers into
threads about 3 mm in diameter.
3. Observe Behavior: If the soil starts crumbling at 3 mm diameter, stop rolling.
4. Collect Sample: Take this crumbled soil and determine its water content by oven
drying.
5. Repeat: Conduct the test with at least three trials and average the moisture content
to get the Plastic Limit.
These two water content values allow you to calculate the Plasticity Index (PI = LL - PL),
which is crucial for classifying and assessing soil for road construction.
🧮 Calculation
PI=LL−PLPI = LL - PL
Example:
● Liquid Limit (LL) = 42%
● Plastic Limit (PL) = 22%
● Plasticity Index (PI) = 42 - 22 = 20%
📊 Interpretation of PI Values

=== PAGE 92 ===
PI Value Plasticity Soil Behavior
Description
0–5 Non-plastic Good for subgrade
6–15 Low plastic Suitable with good drainage
16–30 Medium plastic May need stabilization
>30 High plastic Poor – not recommended
📄 Reporting Format
A standard PI test report should include:
● Sample ID and location
● Liquid Limit (%), Plastic Limit (%)
● Calculated Plasticity Index (PI)
● Soil description (color, texture)
● Remarks on usability for subgrade
⚠ Precautions
● Soil should be well mixed and sieved through 425 µm sieve.
● Avoid rapid drying or excess water during preparation.
● Maintain consistent groove dimensions in LL test.
✅ Conclusion
The Plasticity Index Test is a key indicator of a soil’s engineering behavior. In road
construction, it aids in assessing subgrade suitability and need for soil stabilization.
Proper execution and interpretation of the test contribute to the long-term durability of
pavement structures.
This guide is essential for laboratory technicians, field engineers, and quality controllers
involved in highway and pavement construction.

=== PAGE 93 ===
Sandun
🧪
Plasticity Index (PI) Test – Complete
Guide
🔷
1. What is Plasticity?
Plasticity is the ability of soil, especially fine-grained (clayey) soil, to undergo permanent
deformation without cracking when water is present.
It is caused by:
● Presence of clay particles (which are negatively charged)
● Adsorption of water by clay (water sticks to the clay particles due to polarity)
🔷
2. What is Plasticity Index (PI)?
The Plasticity Index (PI) is the numerical difference between Liquid Limit (LL) and
Plastic Limit (PL):
PI=LL−PL
It represents the range of water content over which the soil remains plastic.
🔷
3. Why is PI Important?
Application Importance
Soil classification Helps classify soil in AASHTO/USCS systems
Subgrade design Indicates strength and volume change potential
Construction behavior High PI = high shrink/swell risk, poor workability
Drainage Soils with high PI tend to retain water

=== PAGE 94 ===
🔷
4. Atterberg Limits Overview
Limit Definition
Liquid Limit (LL) Water content at which soil just begins to flow
Plastic Limit (PL) Water content at which soil starts to crumble when rolled into
threads
Shrinkage Limit (SL) Max water content where further drying doesn’t reduce soil
volume
🔷
5. Test Procedures
📌 A. Liquid Limit (LL) Test (Casagrande Method)
Equipment:
● Casagrande apparatus
● Grooving tool
● Moisture cans
● Balance
Procedure Summary:
1. Air-dry and sieve soil (< 425 µm).
2. Mix with water to form a paste.
3. Fill Casagrande cup to ~1 cm depth.
4. Cut groove using tool.
5. Drop cup at ~2 rev/sec until groove closes (10 mm length).
6. Record number of blows and take sample for moisture content.
7. Repeat for 4–5 trials with varying moisture content (blows: 15–35).

=== PAGE 95 ===
8. Plot flow curve (moisture vs. log of blows).
9. From graph, read LL = water content at 25 blows.
📌 B. Plastic Limit (PL) Test
Equipment:
● Glass plate
● Moisture cans
● Balance
Procedure Summary:
1. Take ~8 g of soil.
2. Roll on glass plate into thread.
3. If thread < 3 mm without cracking, knead to reduce water and repeat.
4. Stop when thread crumbles at 3 mm.
5. Collect and measure moisture content.
6. Repeat 3 times. Average = Plastic Limit (PL).
🔷
6. Sample Calculation
📊 Example:
● Liquid Limit (LL): 35.2%
● Plastic Limit (PL): 21.1%
● PI = 35.2 - 21.1 = 14.1%

=== PAGE 96 ===
🔷
7. Interpreting Plasticity Index (PI)
PI Range Description Engineering Behavior
PI < 7 Low plasticity Good subgrade, minimal shrink/swell
7 ≤ PI ≤ 17 Medium plasticity Moderate strength, some volume change
PI > 17 High plasticity Poor workability, risk of swelling/shrinking
🔷
8. Liquid Limit Classification
Liquid Limit (LL) Description Notation
< 35% Low plasticity L
35–50% Intermediate I
50–70% High H
70–90% Very high V
> 90% Extremely high E
🛠
Application in Road Construction
● Subgrade material with low to medium PI is preferred for better strength and
durability.
● High PI soils may need stabilization (lime, cement) or replacement with better
material.

=== PAGE 97 ===
Proctor Compaction Test

=== PAGE 98 ===
Proctor Compaction Test – Determining OMC & MDD
📌 Purpose
The Proctor Compaction Test is a laboratory method used to determine the Optimum
Moisture Content (OMC) at which a soil achieves its Maximum Dry Density (MDD). In
road construction and geotechnical engineering, achieving the correct compaction is
essential for:
● 🏗 Ensuring stability and bearing capacity
● 💧 Reducing permeability and water infiltration
● 🌍 Minimizing settlement and erosion
The test provides a reference compaction curve that guides field engineers to achieve
specified compaction levels (typically ≥95% of MDD) during site work.
🧮
Compactive Energy Calculation
The compactive effort (E) is the energy per unit volume applied during the test:
𝑊×𝐻×𝑁×𝐿
𝐸 =
𝑉
Where:
● W = Hammer weight (kg)
● H = Drop height (m)
● N = Number of blows per layer
● L = Number of layers
● V = Mold volume (m³)
Example Values:
● Standard Proctor:
3
𝑊 = 2.5 𝑘𝑔, 𝐻 = 0.305𝑚, 𝑁 = 25, 𝐿 = 3, 𝑉 = 0.000943 𝑚

=== PAGE 99 ===
● Modified Proctor:
Higher weight, height, and layers
⇒ E ≈ 2700 kJ/m³
📏 Test Standards
The Proctor test is standardized in two main versions: the Standard Proctor (ASTM D698,
AASHTO T99) and the Modified Proctor (ASTM D1557, AASHTO T180). Both follow the
same fundamental procedure but with different compaction energies. The Modified Proctor
was introduced in 1958 to cater to higher compaction needs (e.g. for heavy aircraft runways
and highways), because soils that met Standard Proctor densities were found to still deform
under heavier loads. The table below summarizes the key differences between the standard
and modified Proctor tests:
Test Type Standard Proctor Modified Proctor
Standard ASTM D698 / AASHTO T99 ASTM D1557 / AASHTO T180
Hammer Weight 2.5 kg 4.5 kg
Drop Height 305 mm (12 in) 457 mm (18 in)
No. of Layers 3 5
Blows per Layer 25 25
Compactive ~593 kJ/m³ ~2700 kJ/m³
Energy
Use Case Light-duty compaction (e.g., Heavy-duty compaction (e.g.,
residential) highways, airports)
The Modified Proctor uses a hammer roughly twice as heavy dropped from a higher height,
and compacts the soil in more layers. As a result, it delivers about 4½ times the energy of
the Standard Proctor. The increased compactive effort produces a higher soil density and
typically a lower optimum moisture for a given soil . In practical terms, the Modified Proctor
better represents the compaction achievable by modern heavy compaction equipment (and
is often specified for airport pavements, highways, and other heavily loaded structures),
whereas the Standard Proctor is used for lighter compaction requirements (such as
residential or minor works) or as a baseline for general fills. Engineers choose which Proctor
standard to use based on project specifications and the level of compaction needed.

=== PAGE 100 ===
🛠 Equipment Used
1. Compaction mold with base
2. Manual rammer (2.5 kg or 4.5 kg)
3. Scale (mass measurements)
4. Extruder (to remove compacted soil)
5. Mixing pan
6. Trowel/Scoop
7. Drying oven (~105–110°C)
8. No. 4 sieve
9. Moisture cans
10. Graduated cylinder
11. Straight edge
🧪 Test Procedure (Step-by-Step)
1. Sample Preparation
○ Air-dry soil, pass through No. 4 sieve
○ Divide into 4–6 subsamples for varying moisture contents
2. Water Addition
○ Add specific amounts of water to each subsample
○ Mix thoroughly to ensure uniform moisture
3. Compaction
○ Place soil in mold in specified layers (3 or 5)
○ Compact each layer with standard blows using the hammer

=== PAGE 101 ===
○ Trim excess soil flush with mold top
4. Weighing & Moisture Sampling
○ Weigh mold with compacted soil (record moist weight)
○ Extract soil and take top & bottom samples for moisture content
○ Dry in oven at 105–110°C for 24 hours
5. Repeat
○ Increase moisture by ~2% each trial
○ Repeat compaction until dry density decreases → covers full compaction
curve
📊 Data Analysis
1. Calculate Moisture Content
w=Wwet−WdryWdry×100%w = \frac{W_{\text{wet}} - W_{\text{dry}}}{W_{\text{dry}}} \times
100\%w=Wdry Wwet −Wdry ×100%
2. Calculate Wet & Dry Densities
ρ=WmoistV;ρd=ρ1+w\rho = \frac{W_{\text{moist}}}{V} \quad ; \quad \rho_d = \frac{\rho}{1 +
w}ρ=VWmoist ;ρd =1+wρ
● ρ\rhoρ = Wet density (g/cm³)
● ρd\rho_dρd = Dry density (g/cm³)
● www = Moisture content (decimal form)
3. Plot the Compaction Curve
● x-axis: Moisture Content (%)
● y-axis: Dry Density (g/cm³)
● Identify:
○ OMC → Peak moisture content

=== PAGE 102 ===
○ MDD → Maximum dry density
🌊 Zero Air Voids Curve
Also plot the Zero Air Voids (ZAV) Curve, which represents the theoretical max density if all
air voids are removed.
wsat=(ρwρd−1Gs)×100w_{\text{sat}} = \left( \frac{\rho_w}{\rho_d} - \frac{1}{G_s} \right) \times
100wsat =(ρd ρw −Gs 1 )×100
Where:
● ρd\rho_dρd = dry density
● GsG_sGs = specific gravity of soil solids (usually ≈ 2.65–2.70)
● ρw\rho_wρw = density of water (≈ 1.0 g/cm³)
The actual curve should always fall below the ZAV line.
✅ Key Outputs
● OMC (%) – Optimum moisture for best compaction
● MDD (g/cm³) – Maximum achievable dry density
● Compaction Curve – Dry density vs. moisture content
● ZAV Curve – Theoretical saturation reference
🧠 Why It Matters
● Field compaction specs (e.g., 95% MDD) are based on this lab result
● Guides site team whether to add or remove moisture
● Directly influences pavement strength, durability, and drainage
● Applicable to:
○ Subgrade

=== PAGE 103 ===
○ Sub Base (SB)
○ Embankment (EMB)
○ Shoulder (SHO)

=== PAGE 104 === [IMAGE/FIGURE PAGE - No extractable text]

=== PAGE 105 ===
🔍 What is Effective Size (d₁₀)?
● The effective size is the particle diameter at which 10% of the soil (by weight) is
finer (passed) in the grain size distribution curve.
● It's a critical indicator of drainage, permeability, and soil behavior.
🚧 Why d₁₀ Is Important in Road Subgrade Analysis:
1. Permeability Indicator
● d₁₀ is directly related to permeability (k) of granular soils (especially sandy soils).
● Higher d₁₀ → higher permeability, which is good for drainage and avoiding water
retention in the subgrade.
2. Foundation Suitability
● A well-graded subgrade (with suitable d₁₀, C₁ᵤ, and Cc) provides better load
distribution and reduced settlement.
● Helps assess whether the subgrade can support the pavement layers without
excessive deformation.
3. Used in Soil Classification
● Part of the criteria for USCS (Unified Soil Classification System):
○ Determines if soil is well-graded or poorly graded.
○ Helps classify as GW, SW, etc.
4. Empirical Design Parameters
● Some empirical correlations (e.g., Hazen’s formula for permeability) use d₁₀:
2
𝑘 = 𝐶 × 𝑑
10
(where k is permeability and C is a constant depending on units)

=== PAGE 106 ===
5. Filter Design & Drainage Layers
● In pavement design, filter layers and drainage layers often use d₁₀ criteria to
prevent migration of fine particles.
✅ Summary
Aspect Importance of d₁₀
Drainage Higher d₁₀ → better permeability
Soil Strength Linked to compaction and shear behavior
Classification Helps define grading and soil group
Pavement Performance Ensures stability and avoids pumping
Filter Design Prevents soil clogging and piping
🔷
Uniformity Coefficient (Cu)
✅ Formula:
𝑑
𝐶 = 60
𝑢 𝑑
10
📌 Meaning:
The Uniformity Coefficient (Cu) indicates the range of particle sizes in a soil sample. It
tells us whether the soil is:
● Well-graded (particles of many sizes), or
● Poorly graded (particles are mostly similar in size).
🚧 Why It's Important:
Value of Cu Soil Type Interpretation
Cu < 4 (for gravel) or < 6 Poorly Uniform size particles – bad for compaction
(for sand) graded and strength

=== PAGE 107 ===
Cu ≥ 4 (gravel), ≥ 6 Well-graded Good mix of particle sizes – better compaction,
(sand) density, and strength
In subgrade evaluation, a higher Cu generally indicates better load-bearing capacity and
improved stability.
🔷
Coefficient of Gradation (Ck or Cc)
✅ Formula:
2
𝑑
𝐶 = 30
𝑘 𝑑 ×𝑑
60 10
📌 Meaning:
The Coefficient of Gradation (Ck) (also known as Coefficient of Curvature) evaluates the
smoothness and shape of the gradation curve between d₁₀ and d₆₀.
🚧 Why It's Important:
Value of Ck Interpretation
1 ≤ Ck ≤ 3 Well-graded soil
Outside this range Poorly graded soil (gap-graded or skewed distribution)
🛠 Use in Road Subgrade:
● When both Cu and Ck are within desirable limits, the subgrade soil is considered
well-graded, which is ideal for road construction.
● Well-graded soils:
○ Achieve higher density on compaction
○ Offer better load distribution
○ Minimize settlement over time

=== PAGE 108 ===
✅
Summary Table:
Parameter Formula Indicates Good Range
Cu 𝑑 Soil grading spread Cu ≥ 4 (gravel), Cu ≥
𝐶 = 60
𝑢 𝑑 6 (sand)
10
Ck (Cc) 𝑑 2 Curve shape & 1 ≤ Ck ≤ 3
𝐶 = 30
𝑘 𝑑 ×𝑑 gradation
60 10
d₁₀ Effective size Permeability, fines Higher d₁₀ → Better
control drainage

=== PAGE 109 === [IMAGE/FIGURE PAGE - No extractable text]

=== PAGE 110 ===
🚧 🚧
Borrow Pit Material
When sourcing Sub Base (SB), Embankment (EMB), and Shoulder (SHO) materials from a
Borrow Pit, the process is as follows:
📍 Step 1: Finding the Borrow Area
● Identify suitable Borrow Area with required licenses.
● The license must belong to the project company or authorized supplier.
🥾 Step 2: Borrow Pit Investigation (Initial Testing)
● Lab helpers collect three soil samples ("Soil Bags") from three different locations
within the borrow area. ICTAD has which area should be covered.
● Conduct essential lab tests for each soil bag:
○ ✅ SA (Sieve Analysis)
○ ✅ PI (Plasticity Index)
○ ✅ Proctor Test (Optimum Moisture Content & Maximum Dry Density)
○ ✅ CBR Test (California Bearing Ratio)
● If all tests pass according to ICTAD specifications,
○ 📤 A Material Approval (called Borrow pit approval) is sent to RDA
○ 🏛 If RDA approves, the material ✅ can be transported to the stockpile
🚛 Step 3: Material Transportation
● Materials are transported using a 3 cubic meter (m³) lorry to the company’s
stockpile site.

=== PAGE 111 ===
● Ensure clear separation of different material types in stockpiles:
○ 🪨 Upper Sub Base (SB Type 1)
○ 🪨 Lower Sub Base (SB Type 2)
○ 🏔 Embankment Material (EMB Type 1)
○ 🏔 Embankment Material (EMB Type 2)
○ 🛣 Shoulder Material (SHO)
○ 🚧 Aggregate Base Course (ABC) (this is not borrow pit)
● Store the materials separately and neatly as per ICTAD guidelines.
📝 Step 4: Stockpile Testing (Confirmation Testing)
● Before using the material at the site, conduct confirmation testing again from
stockpile samples as per ICTAD Sec.1602.
● ICTAD clearly mentions the testing frequency and specification limits that must be
followed.
